Repository: San-WierPa/xafsdb_webserver

<div align="center">

<a href="https://github.com/psf/black">
</a>
<a href="https://squidfunk.github.io/mkdocs-material/">
</a>


</div>

# REFXAS - XAS REFERENCE DATABASE UNDER DAPHNE4NFDI

## THE PROJECT

REFXAS (formerly XAFSDB) is a collaborational project under [Daphne4nfdi](https://www.daphne4nfdi.de/english/index.php)

### The project and the repository are maintained by:
Author: Sebastian Paripsa<br>
Email: paripsa@uni-wuppertal.de (or: sebastian.paripsa@gmail.com)<br>
Linkedin: [https://www.linkedin.com/in/sebastian-paripsa/](https://www.linkedin.com/in/sebastian-paripsa/)<br>
Git: [https://github.com/San-WierPa](https://github.com/San-WierPa)<br>

File: quality_control/example data/SYNCHROTRON/ZnO_new_av600_00001_SOLEIL_newest.txt (part 1 of 4)
#This file has been produced by quickread.moulinex (v 2.1.3 (live) - November 8th, 2021)
#E. Fonda, C. La Fontaine - Synchrotron SOLEIL. Covered by GPL licence.
#Interpolate over grid = 9550, 2, 9624, 0.2, 9686, 2, 11300
#Average 600 scans - Elapsed time 300.06 s (exposure 150.03 s)
#No smoothing
#Dark = 	0	0	0
#offset = 0 
#findedges_version = 5 - method = cubic - ytol = 0.007500 
#d=3.1356 
#Data from HDF File: /nfs/ruche-rock/rock-soleil/com-rock/2024/Projets/20240131_Lorena/Znref/ZnO_new/ZnO_new_00002.nxs to ZnO_new_00062.nxs
#Direction is increasing angle
#Time at start=2024-02-03 11:53:53.473
#Time from start (seconds)=155.26626811
#Z0=Z+DeltaZ0+offset=10.168814
#Sample temperature (C)=34.1
#Resistor temperature (C)=130.5
#Energy	Angle	mux	mus	I0	I1	I2	Direction	iFluo1	Time
9550.00000000	11.94777262	0.74770916	0.23780714	27169.77622950	12863.52809203	10141.02307551	21351.50503494	  155.33160497
9552.00000000	11.94523410	0.74701000	0.23643730	27173.90383152	12874.48052933	10163.57042534	21351.81605580	  155.33147487
9554.00000000	11.94269667	0.74639879	0.23492944	27181.51756792	12885.96134104	10187.98425431	21366.15161707	  155.33134838
9556.00000000	11.94016033	0.74579069	0.23371547	27181.85954119	12893.96194722	10206.69283614	21351.21802475	  155.33122209
9558.00000000	11.93762507	0.74518447	0.23226977	27180.58939512	12901.17800403	10227.17972330	21351.53298128	  155.33109105
9560.00000000	11.93509089	0.74450500	0.23096992	27181.49285842	12910.37605419	10247.78320208	21366.37881324	  155.33095920
9562.00000000	11.93255780	0.74388058	0.22932009	27179.93764093	12917.70092943	10270.52814210	21351.68961048	  155.33082982
9564.00000000	11.93002579	0.74323711	0.22794603	27181.51242137	12926.76470727	10291.86639695	21351.63042113	  155.33070112
9566.00000000	11.92749486	0.74265501	0.22636538	27183.18645793	12935.08809230	10314.78442048	21366.17439287	  155.33057080
9568.00000000	11.92496502	0.74206604	0.22477516	27181.20661678	12941.76610123	10336.53396919	21352.21919363	  155.33044200
9570.00000000	11.92243625	0.74151789	0.22332693	27177.89827301	12947.28592081	10355.92953740	21350.11775478	  155.33031580
9572.00000000	11.91990857	0.74090459	0.22180389	27175.14281981	12953.91546164	10377.02476459	21365.99021698	  155.33018639
9574.00000000	11.91738197	0.74031519	0.22029564	27170.96886724	12959.56198879	10397.21787044	21353.16728054	  155.33005389
9576.00000000	11.91485644	0.73969475	0.21895326	27168.14714607	12966.25843806	10416.56388677	21349.75337236	  155.32992381
9578.00000000	11.91233200	0.73906256	0.21724108	27172.28491850	12976.43420545	10442.60297647	21366.09884070	  155.32979479
9580.00000000	11.90980863	0.73850715	0.21569066	27177.09977011	12985.94406446	10466.47072660	21354.51483733	  155.32966530
9582.00000000	11.90728633	0.73796060	0.21439995	27183.76657434	12996.23081946	10488.29037020	21348.28857061	  155.32953483
9584.00000000	11.90476512	0.73739876	0.21287640	27183.98738567	13003.64023852	10510.27061825	21364.98143996	  155.32940832
9586.00000000	11.90224498	0.73692041	0.21146925	27181.19649491	13008.52635415	10529.02535737	21355.82830923	  155.32928202
9588.00000000	11.89972591	0.73639362	0.21001316	27175.19216480	13012.50591846	10547.59351527	21347.49591555	  155.32915184
9590.00000000	11.89720792	0.73579352	0.20878496	27173.50202464	13019.50721901	10566.23807183	21364.55168144	  155.32902007
9592.00000000	11.89469100	0.73526619	0.20761886	27176.38987409	13027.75895885	10585.27123173	21358.42394561	  155.32889145
9594.00000000	11.89217515	0.73478582	0.20643167	27178.33692053	13034.95247995	10603.69715420	21347.40853608	  155.32876320
9596.00000000	11.88966038	0.73429335	0.20520770	27175.78557690	13040.14904714	10620.91619431	21363.50509811	  155.32863410
9598.00000000	11.88714668	0.73382431	0.20407631	27176.82487909	13046.76577641	10638.33467229	21360.50007441	  155.32850603
9600.00000000	11.88463404	0.73336118	0.20295561	27170.94322257	13049.98464202	10652.89135893	21346.62571910	  155.32838162
9602.00000000	11.88212248	0.73284308	0.20218396	27174.20130671	13058.31321572	10667.91880413	21361.19777575	  155.32825424
9604.00000000	11.87961199	0.73241692	0.20104066	27175.16311353	13064.34172763	10685.05306969	21363.16515843	  155.32812356
9606.00000000	11.87710256	0.73203640	0.19999159	27182.14717059	13072.67276555	10703.08924936	21347.76923052	  155.32799486
9608.00000000	11.87459421	0.73165776	0.19911904	27182.72616822	13077.90215145	10716.71747066	21359.10496413	  155.32786785
9610.00000000	11.87208692	0.73127245	0.19812485	27185.97882126	13084.50757309	10732.79551973	21365.24713280	  155.32774112
9612.00000000	11.86958069	0.73097437	0.19734262	27182.30170312	13086.63816514	10742.94330190	21348.36111362	  155.32761230
9614.00000000	11.86707554	0.73069293	0.19638774	27175.29727328	13086.94853707	10753.46147147	21355.43443724	  155.32748755
9616.00000000	11.86457144	0.73047211	0.19559747	27179.03660882	13091.63990283	10765.82087748	21365.81739593	  155.32736335
9618.00000000	11.86206842	0.73032697	0.19464038	27178.46684492	13093.26566308	10777.46785317	21350.08579891	  155.32723644
9620.00000000	11.85956645	0.73018658	0.19383042	27180.87873069	13096.26613747	10788.67246411	21352.10868697	  155.32710670
9622.00000000	11.85706555	0.73013681	0.19301248	27176.53801690	13094.82635152	10796.31349601	21366.64670009	  155.32698047
9624.00000000	11.85456571	0.73015442	0.19245989	27174.97098980	13093.84076927	10801.46806830	21353.81234033	  155.32685422
9624.20000000	11.85431579	0.73014559	0.19242647	27175.09336643	13094.01531665	10801.97310854	21348.22603726	  155.32684154
9624.40000000	11.85406587	0.73012513	0.19243476	27175.16172730	13094.31612160	10802.13169534	21347.84635913	  155.32682907
9624.60000000	11.85381597	0.73011567	0.19237750	27175.08638279	13094.40374527	10802.82256122	21353.50697586	  155.32681676
9624.80000000	11.85356607	0.73011640	0.19228887	27174.97764214	13094.34175074	10803.72887730	21361.36745838	  155.32680443
9625.00000000	11.85331619	0.73011881	0.19224573	27175.00833226	13094.32501080	10804.18108081	21366.09800260	  155.32679186
9625.20000000	11.85306632	0.73012784	0.19222281	27175.22012508	13094.30874880	10804.41533436	21365.21479694	  155.32677906
9625.40000000	11.85281646	0.73014928	0.19217505	27175.59576395	13094.20905756	10804.84912428	21358.46301126	  155.32676610
9625.60000000	11.85256660	0.73017436	0.19211348	27176.05648923	13094.10269265	10805.42665819	21350.70590482	  155.32675313
9625.80000000	11.85231676	0.73019424	0.19205628	27176.52627864	13094.06865309	10806.01661733	21347.01169541	  155.32674024
9626.00000000	11.85206693	0.73021076	0.19200122	27176.98331369	13094.07259093	10806.61489030	21349.23337527	  155.32672750
9626.20000000	11.85181711	0.73022903	0.19193828	27177.43576927	13094.05137358	10807.27755403	21356.61301858	  155.32671490
9626.40000000	11.85156731	0.73025704	0.19184872	27177.93600462	13093.92559892	10808.14167507	21363.81752881	  155.32670230
9626.60000000	11.85131751	0.73029183	0.19173808	27178.43766401	13093.71177442	10809.16103138	21366.46796082	  155.32668960
9626.80000000	11.85106772	0.73031094	0.19165574	27178.71442457	13093.59489126	10809.95456409	21363.04925489	  155.32667679
9627.00000000	11.85081794	0.73031133	0.19161130	27178.71899739	13093.59196560	10810.43253723	21355.24276075	  155.32666394
9627.20000000	11.85056818	0.73031844	0.19155555	27178.66374190	13093.47227407	10810.93646083	21348.61882319	  155.32665119
9627.40000000	11.85031842	0.73033998	0.19147717	27178.52175063	13093.12177169	10811.49440003	21346.88866507	  155.32663858
9627.60000000	11.85006868	0.73036320	0.19140726	27178.01337472	13092.57283109	10811.79697433	21351.26098454	  155.32662604
9627.80000000	11.84981894	0.73038447	0.19133600	27177.22415013	13091.91419263	10812.02355570	21359.11324054	  155.32661352
9628.00000000	11.84956922	0.73040835	0.19122336	27176.52514495	13091.26486957	10812.70513347	21364.94011973	  155.32660104
9628.20000000	11.84931950	0.73043676	0.19109381	27175.95593670	13090.61881467	10813.57232438	21365.60080705	  155.32658861
9628.40000000	11.84906980	0.73046850	0.19100482	27175.35312218	13089.91289826	10813.95144651	21360.09991136	  155.32657628
9628.60000000	11.84882011	0.73049199	0.19093484	27174.70169305	13089.29167536	10814.19503577	21352.13089457	  155.32656402
9628.80000000	11.84857043	0.73049674	0.19083173	27174.08455915	13088.93222664	10815.01313562	21347.22411745	  155.32655178
9629.00000000	11.84832076	0.73051176	0.19070215	27173.71985038	13088.56000549	10816.10703031	21347.78443204	  155.32653952
9629.20000000	11.84807110	0.73056767	0.19057539	27173.76256641	13087.84878765	10816.89041292	21354.03912719	  155.32652717
9629.40000000	11.84782145	0.73063135	0.19048019	27173.82852025	13087.04717444	10817.25757527	21361.68284352	  155.32651480
9629.60000000	11.84757181	0.73066801	0.19042613	27173.57893438	13086.44713700	10817.34638914	21365.82435641	  155.32650247
9629.80000000	11.84732218	0.73070317	0.19035543	27173.39431035	13085.89810897	10817.65731374	21364.19633618	  155.32649026
9630.00000000	11.84707256	0.73075964	0.19023423	27173.55828867	13085.23814701	10818.42290488	21357.01973258	  155.32647817
9630.20000000	11.84682295	0.73081722	0.19013264	27173.66791602	13084.53756895	10818.94274718	21349.63702912	  155.32646605
9630.40000000	11.84657336	0.73086295	0.19008792	27173.47732794	13083.84742126	10818.85588843	21346.69452606	  155.32645377
9630.60000000	11.84632377	0.73091345	0.19003439	27173.29790813	13083.10027707	10818.81726018	21349.60279016	  155.32644127
9630.80000000	11.84607420	0.73097441	0.18993935	27173.27980085	13082.29413777	10819.17881862	21356.98468294	  155.32642863
9631.00000000	11.84582463	0.73102864	0.18984296	27173.21151574	13081.55184449	10819.60774662	21363.67774064	  155.32641603
9631.20000000	11.84557508	0.73107699	0.18977218	27173.12288567	13080.87667008	10819.81513774	21365.82552798	  155.32640357
9631.40000000	11.84532553	0.73114404	0.18972863	27173.36341157	13080.11535373	10819.65658028	21361.80451220	  155.32639126
9631.60000000	11.84507600	0.73122351	0.18970025	27173.77219110	13079.27265729	10819.26653606	21353.84748294	  155.32637901
9631.80000000	11.84482648	0.73127995	0.18966500	27173.71928052	13078.50906101	10819.01625352	21347.67834669	  155.32636663
9632.00000000	11.84457696	0.73131684	0.18962915	27173.34994655	13077.84882967	10818.85791794	21346.68978487	  155.32635404
9632.20000000	11.84432746	0.73136572	0.18961799	27173.35183575	13077.21052021	10818.45065762	21351.94497747	  155.32634121
9632.40000000	11.84407797	0.73142741	0.18962361	27173.67171200	13076.55778502	10817.84987517	21360.04796309	  155.32632827
9632.60000000	11.84382849	0.73148638	0.18962034	27173.86216145	13075.87835844	10817.32319449	21365.34014684	  155.32631541
9632.80000000	11.84357902	0.73154715	0.18960192	27173.94469626	13075.12335937	10816.89785534	21365.16234955	  155.32630268
9633.00000000	11.84332956	0.73162057	0.18957140	27174.10407312	13074.24021574	10816.49728181	21359.06703402	  155.32629006
9633.20000000	11.84308011	0.73169890	0.18953253	27174.18528499	13073.25511765	10816.10274005	21351.21068819	  155.32627738
9633.40000000	11.84283068	0.73177109	0.18949112	27174.01166875	13072.22794111	10815.70077004	21346.75838675	  155.32626452
9633.60000000	11.84258125	0.73184052	0.18946118	27173.84874263	13071.24199740	10815.20888843	21348.05791798	  155.32625149
9633.80000000	11.84233183	0.73191306	0.18945317	27173.92840469	13070.33213365	10814.54265450	21355.13684626	  155.32623837
9634.00000000	11.84208243	0.73198960	0.18945839	27173.96796148	13069.35077126	10813.67418653	21362.87431496	  155.32622527
9634.20000000	11.84183303	0.73207129	0.18946388	27173.77066465	13068.18832322	10812.65299830	21366.34754156	  155.32621225
9634.40000000	11.84158365	0.73216253	0.18945609	27173.62962129	13066.92820524	10811.69464268	21363.87839076	  155.32619931
9634.60000000	11.84133427	0.73226474	0.18943237	27173.74982156	13065.65048945	10810.89387899	21356.45482128	  155.32618643
9634.80000000	11.84108491	0.73237246	0.18941163	27174.01183265	13064.36910813	10810.05776358	21349.29060614	  155.32617359
9635.00000000	11.84083556	0.73248028	0.18940688	27174.29091813	13063.09473354	10809.05469005	21346.60399571	  155.32616082
9635.20000000	11.84058621	0.73258415	0.18941783	27174.51347981	13061.84486937	10807.90215660	21350.21674428	  155.32614808
9635.40000000	11.84033688	0.73268147	0.18943380	27174.64330507	13060.63626203	10806.72950832	21358.27208744	  155.32613536
9635.60000000	11.84008756	0.73277149	0.18943392	27174.68637968	13059.48126110	10805.77254476	21364.82999561	  155.32612269
9635.80000000	11.83983825	0.73285980	0.18941848	27174.69808820	13058.33363809	10804.98980879	21366.22718761	  155.32611004
9636.00000000	11.83958895	0.73295720	0.18940735	27174.77472051	13057.09859706	10804.08807164	21361.46994521	  155.32609740
9636.20000000	11.83933966	0.73306500	0.18940423	27174.95989834	13055.78011273	10803.03079217	21353.48979940	  155.32608477
9636.40000000	11.83909038	0.73317742	0.18940083	27175.24121644	13054.44757947	10801.96496702	21347.82794694	  155.32607216
9636.60000000	11.83884111	0.73329078	0.18939641	27175.44850359	13053.06746162	10800.87071839	21347.44090811	  155.32605961
9636.80000000	11.83859185	0.73340388	0.18939240	27175.37419748	13051.55549229	10799.66292800	21353.12228564	  155.32604714
9637.00000000	11.83834260	0.73352455	0.18937153	27175.22447538	13049.90873079	10798.52561420	21361.07522562	  155.32603470
9637.20000000	11.83809337	0.73366194	0.18931420	27175.28999885	13048.14749041	10797.68729850	21365.93258480	  155.32602219
9637.40000000	11.83784414	0.73380932	0.18923636	27175.26046888	13046.21038634	10796.92463263	21365.29903247	  155.32600957
9637.60000000	11.83759493	0.73395670	0.18916000	27174.76413167	13044.04954925	10795.96069142	21358.92759175	  155.32599685
9637.80000000	11.83734572	0.73410411	0.18907846	27174.08566180	13041.80121835	10794.98003088	21351.30854778	  155.32598412
9638.00000000	11.83709653	0.73425524	0.18898405	27173.59620268	13039.59551345	10794.17336558	21347.34862450	  155.32597150
9638.20000000	11.83684734	0.73441682	0.18889129	27173.36438998	13037.37749390	10793.33842266	21349.08590068	  155.32595902
9638.40000000	11.83659817	0.73458777	0.18881449	27173.27807662	13035.10753959	10792.28798176	21356.11808108	  155.32594666
9638.60000000	11.83634901	0.73474562	0.18875564	27172.92651656	13032.88149082	10791.07998446	21363.35159921	  155.32593431
9638.80000000	11.83609985	0.73488353	0.18870232	27172.16842159	13030.72075362	10789.86625032	21366.33392021	  155.32592187
9639.00000000	11.83585071	0.73503188	0.18861816	27171.48441191	13028.45971520	10788.90199089	21363.37836304	  155.32590926
9639.20000000	11.83560158	0.73520769	0.18850917	27171.21599842	13026.04067854	10788.07448779	21355.82527747	  155.32589653
9639.40000000	11.83535246	0.73540037	0.18844924	27171.36923924	13023.60455117	10786.70338870	21349.15085008	  155.32588384
9639.60000000	11.83510335	0.73559642	0.18844109	27171.70309803	13021.21158313	10784.80930922	21347.22822410	  155.32587131
9639.80000000	11.83485425	0.73578234	0.18839759	27171.73056171	13018.80398838	10783.28429811	21351.36949915	  155.32585898
9640.00000000	11.83460516	0.73595891	0.18832271	27171.41122338	13016.35253557	10782.06108684	21359.21927979	  155.32584672
9640.20000000	11.83435608	0.73614058	0.18830652	27171.13979732	13013.85803076	10780.16932517	21365.18534242	  155.32583428
9640.40000000	11.83410702	0.73634088	0.18832976	27171.14533247	13011.25429614	10777.76201757	21366.02715194	  155.32582158
9640.60000000	11.83385796	0.73656984	0.18829720	27171.49224986	13008.44168214	10775.78306962	21360.80319734	  155.32580870
9640.80000000	11.83360891	0.73681270	0.18822482	27171.98761022	13005.51984254	10774.14251513	21352.80087217	  155.32579577
9641.00000000	11.83335988	0.73704372	0.18818779	27172.34011794	13002.68445493	10772.19244988	21347.48229512	  155.32578294
9641.20000000	11.83311085	0.73726793	0.18818891	27172.68761164	12999.93568137	10769.90312372	21347.60495728	  155.32577023
9641.40000000	11.83286183	0.73750240	0.18819951	27173.30095346	12997.18123654	10767.50703584	21353.80421589	  155.32575765
9641.60000000	11.83261283	0.73774840	0.18821005	27174.03054777	12994.33329899	10765.03424602	21361.80282319	  155.32574509
9641.80000000	11.83236384	0.73800195	0.18822106	27174.60245748	12991.31233570	10762.41307051	21366.22825033	  155.32573242
9642.00000000	11.83211485	0.73826199	0.18824657	27174.88168839	12988.06798633	10759.45088118	21364.91457765	  155.32571965
9642.20000000	11.83186588	0.73852891	0.18830117	27174.84597415	12984.58459934	10755.97788482	21357.97347430	  155.32570681
9642.40000000	11.83161692	0.73880541	0.18838812	27174.72763544	12980.93838189	10752.02259307	21350.27150135	  155.32569403
9642.60000000	11.83136797	0.73909309	0.18850369	27174.69962567	12977.19118455	10747.67661073	21346.62217426	  155.32568140
9642.80000000	11.83111903	0.73938933	0.18863211	27174.62783134	12973.31308133	10743.08508082	21348.91517766	  155.32566887
9643.00000000	11.83087009	0.73969044	0.18876116	27174.38542182	12969.29160779	10738.36909321	21356.35012885	  155.32565639
9643.20000000	11.83062117	0.73999200	0.18889034	27173.96812144	12965.18201292	10733.57973549	21363.54040653	  155.32564396
9643.40000000	11.83037226	0.74029512	0.18902509	27173.44978096	12961.00539321	10728.67617107	21366.18459866	  155.32563157
9643.60000000	11.83012337	0.74060997	0.18917795	27173.00468475	12956.71309343	10723.48386944	21362.78666557	  155.32561925
9643.80000000	11.82987448	0.74094245	0.18935214	27172.70768264	12952.26433532	10717.93472047	21355.05632748	  155.32560698
9644.00000000	11.82962560	0.74129181	0.18953827	27172.49188706	12947.63724033	10712.11186852	21348.45705872	  155.32559474
9644.20000000	11.82937673	0.74165642	0.18973445	27172.27922107	12942.81605383	10706.02251487	21346.69979300	  155.32558250
9644.40000000	11.82912788	0.74203399	0.18994647	27171.99391901	12937.79427098	10699.59984371	21351.17793515	  155.32557022
9644.60000000	11.82887903	0.74241934	0.19016258	27171.62759532	12932.63533971	10693.02226340	21359.17104830	  155.32555791
9644.80000000	11.82863019	0.74280575	0.19035960	27171.23283807	12927.45111221	10686.63015517	21364.90368491	  155.32554557
9645.00000000	11.82838137	0.74319694	0.19055295	27170.92963415	12922.25090658	10680.26610738	21365.38369419	  155.32553329
9645.20000000	11.82813255	0.74360250	0.19077710	27170.85278412	12916.97463594	10673.51256123	21359.97230062	  155.32552115
9645.40000000	11.82788375	0.74402422	0.19101047	27170.89410787	12911.54809511	10666.53896596	21352.20178879	  155.32550907
9645.60000000	11.82763496	0.74445957	0.19121402	27170.85347860	12905.90895455	10659.71034504	21347.29826864	  155.32549690
9645.80000000	11.82738617	0.74490465	0.19142510	27170.74901209	12900.11644419	10652.67718700	21347.65081608	  155.32548455
9646.00000000	11.82713740	0.74535719	0.19169415	27170.68027875	12894.24731997	10644.96614146	21353.62708814	  155.32547196
9646.20000000	11.82688864	0.74582589	0.19198165	27170.71231363	12888.22041674	10636.93205236	21361.22170531	  155.32545931
9646.40000000	11.82663989	0.74631907	0.19223420	27170.86181042	12881.93662475	10629.06115925	21365.65897186	  155.32544681
9646.60000000	11.82639115	0.74683029	0.19245433	27171.00077167	12875.41863832	10621.34478935	21364.47208243	  155.32543450
9646.80000000	11.82614242	0.74735270	0.19265760	27171.00481516	12868.69612224	10613.64146780	21357.52088006	  155.32542232
9647.00000000	11.82589370	0.74788891	0.19285816	27170.86505954	12861.73155907	10605.77007533	21349.94346008	  155.32541008
9647.20000000	11.82564499	0.74844929	0.19306855	27170.68781175	12854.44220957	10597.52944046	21346.56737249	  155.32539763
9647.40000000	11.82539629	0.74905801	0.19329812	27170.79492852	12846.67051420	10588.69104601	21349.18763839	  155.32538494
9647.60000000	11.82514760	0.74971981	0.19354605	27171.26202219	12838.39208831	10579.24447596	21356.74642527	  155.32537205
9647.80000000	11.82489892	0.75040071	0.19379346	27171.66311046	12829.84281184	10569.58424057	21363.77783975	  155.32535915
9648.00000000	11.82465026	0.75108830	0.19401661	27171.83830429	12821.10674706	10560.03047232	21366.15599635	  155.32534636
9648.20000000	11.82440160	0.75180712	0.19418907	27172.08346505	12812.00962668	10550.71794539	21362.49397443	  155.32533369
9648.40000000	11.82415296	0.75256610	0.19433223	27172.43445565	12802.45461947	10541.34017669	21354.71913114	  155.32532107
9648.60000000	11.82390432	0.75335334	0.19451991	27172.59560945	12792.45589338	10531.13072226	21348.25581884	  155.32530831
9648.80000000	11.82365570	0.75416851	0.19475773	27172.49271076	12781.98362770	10520.00748358	21346.70096154	  155.32529536
9649.00000000	11.82340708	0.75502242	0.19498886	27172.27002569	12770.96894855	10508.51289222	21351.47219637	  155.32528228
9649.20000000	11.82315848	0.75591588	0.19520801	27172.02140567	12759.44704739	10496.73161591	21359.65857004	  155.32526917
9649.40000000	11.82290988	0.75684246	0.19544831	27171.78671232	12747.51978867	10484.39978188	21365.47862441	  155.32525615
9649.60000000	11.82266130	0.75780084	0.19572687	27171.49638974	12735.17260031	10471.32728304	21365.90517852	  155.32524323
9649.80000000	11.82241273	0.75879224	0.19605047	27171.03178638	12722.33566609	10457.38782107	21360.16974059	  155.32523038
9650.00000000	11.82216417	0.75981342	0.19642298	27170.38629465	12709.04849684	10442.57540543	21352.12144852	  155.32521756
9650.20000000	11.82191562	0.76086181	0.19684421	27169.62273612	12695.37468732	10426.94706227	21347.22500090	  155.32520478
9650.40000000	11.82166708	0.76195108	0.19729715	27168.90404472	12681.21801279	10410.60344754	21347.88286460	  155.32519204
9650.60000000	11.82141855	0.76309718	0.19776813	27168.39202217	12666.45370445	10393.58647793	21354.33612065	  155.32517937
9650.80000000	11.82117003	0.76429908	0.19828678	27168.07778717	12651.09277441	10375.59914494	21362.09873525	  155.32516675
9651.00000000	11.82092152	0.76555276	0.19888309	27167.90250261	12635.16078278	10356.35539873	21366.18592484	  155.32515419
9651.20000000	11.82067302	0.76686073	0.19954401	27167.80216115	12618.59851776	10335.94669043	21364.58600976	  155.32514162
9651.40000000	11.82042453	0.76822868	0.20026183	27167.68877205	12601.29612065	10314.36774280	21357.63071561	  155.32512902
9651.60000000	11.82017605	0.76966699	0.20106966	27167.41201004	12583.05642619	10291.12138703	21350.28165008	  155.32511640
9651.80000000	11.81992759	0.77118194	0.20198337	27166.88605927	12563.76484906	10265.95928309	21347.05444849	  155.32510382
9652.00000000	11.81967913	0.77276931	0.20296621	27166.18765024	12543.51492343	10239.34429912	21349.77022808	  155.32509133
9652.20000000	11.81943068	0.77443869	0.20401185	27165.44491145	12522.25013097	10211.30280701	21357.33320790	  155.32507895
9652.40000000	11.81918225	0.77622552	0.20517776	27164.83468004	12499.61418176	10180.96722503	21364.29251917	  155.32506654
9652.60000000	11.81893382	0.77814994	0.20648788	27164.40296672	12475.38453148	10147.92836186	21366.58563875	  155.32505401
9652.80000000	11.81868541	0.78020756	0.20791210	27164.01446432	12449.56325705	10112.51171083	21362.75716160	  155.32504134
9653.00000000	11.81843701	0.78239351	0.20945297	27163.63654233	12422.20595408	10074.75412998	21354.88106185	  155.32502858
9653.20000000	11.81818861	0.78470399	0.21115288	27163.36039984	12393.41188192	10034.32936154	21348.57145764	  155.32501592
9653.40000000	11.81794023	0.78712907	0.21303945	27163.22493648	12363.33160780	9991.10812012	21347.27771482	  155.32500342
9653.60000000	11.81769186	0.78965635	0.21512780	27163.21464751	12332.12083440	9945.09538773	21352.08072683	  155.32499109
9653.80000000	11.81744350	0.79231256	0.21746606	27163.27602097	12299.43539087	9895.57110879	21360.02216179	  155.32497882
9654.00000000	11.81719514	0.79515106	0.22012518	27163.33828875	12264.60097966	9841.34083077	21365.61674059	  155.32496647
9654.20000000	11.81694680	0.79821104	0.22315684	27163.41077114	12227.16157356	9781.59931818	21365.94786754	  155.32495397
9654.40000000	11.81669847	0.80151953	0.22660035	27163.52795570	12186.82754576	9715.81825128	21360.20983115	  155.32494130
9654.60000000	11.81645015	0.80507464	0.23048166	27163.57572521	12143.60037386	9643.85233479	21352.26728386	  155.32492859
9654.80000000	11.81620185	0.80886514	0.23482665	27163.41370902	12097.58503146	9565.65611504	21347.52335904	  155.32491602
9655.00000000	11.81595355	0.81290051	0.23969282	27163.13050802	12048.73943777	9480.78602757	21348.31599534	  155.32490363
9655.20000000	11.81570526	0.81721633	0.24518465	27162.83075059	11996.71898534	9388.15271445	21354.82739498	  155.32489136
9655.40000000	11.81545698	0.82193086	0.25156056	27162.33386636	11940.07480327	9284.43933919	21362.51196414	  155.32487905
9655.60000000	11.81520871	0.82717697	0.25911392	27161.50459929	11877.23715364	9166.08080220	21366.40324384	  155.32486653
9655.80000000	11.81496046	0.83305356	0.26807795	27160.63296877	11807.26532114	9030.76517860	21364.56209068	  155.32485382
9656.00000000	11.81471221	0.83964515	0.27869913	27159.94035146	11729.39345549	8876.42442334	21357.42326731	  155.32484098
9656.20000000	11.81446398	0.84701459	0.29127245	27159.21791931	11642.96251008	8700.92612731	21350.05801745	  155.32482813
9656.40000000	11.81421575	0.85523267	0.30605784	27158.25259154	11547.26136390	8502.75690763	21346.98256512	  155.32481538
9656.60000000	11.81396754	0.86439409	0.32318880	27156.97750625	11441.41793853	8281.72369334	21349.85288534	  155.32480276
9656.80000000	11.81371933	0.87469104	0.34293987	27155.54533813	11323.61344552	8036.15196609	21357.44328651	  155.32479024
9657.00000000	11.81347114	0.88647876	0.36587016	27154.43812304	11190.46120893	7761.62386253	21364.29597305	  155.32477770
9657.20000000	11.81322296	0.90010326	0.39236490	27153.65063179	11038.71061539	7456.18088188	21366.42676448	  155.32476504
9657.40000000	11.81297478	0.91587155	0.42244790	27152.49343601	10865.55107141	7121.72118253	21362.53899913	  155.32475226
9657.60000000	11.81272662	0.93402249	0.45575054	27150.89515993	10669.48207435	6764.15255851	21354.69362492	  155.32473944
9657.80000000	11.81247847	0.95472300	0.49137328	27149.48969906	10450.34767083	6393.37286025	21348.31682665	  155.32472673
9658.00000000	11.81223033	0.97825348	0.52842254	27148.41734461	10206.91336531	6017.32455694	21346.85149024	  155.32471417
9658.20000000	11.81198220	1.00501998	0.56603421	27147.36810011	9936.94994475	5641.92836944	21351.52712805	  155.32470171
9658.40000000	11.81173408	1.03547384	0.60342641	27146.28036695	9638.50673030	5271.63087496	21359.48603978	  155.32468930
9658.60000000	11.81148597	1.07010978	0.63985187	27145.27599262	9310.03875884	4909.84012350	21365.25206906	  155.32467692
9658.80000000	11.81123787	1.10931556	0.67462021	27144.42783309	8951.81428744	4559.60506894	21365.77243727	  155.32466459
9659.00000000	11.81098978	1.15345210	0.70707266	27143.74632742	8565.08947592	4223.32157671	21360.06090891	  155.32465234
9659.20000000	11.81074170	1.20300705	0.73716007	27142.99921859	8150.76757773	3899.90438191	21352.01129283	  155.32464014
9659.40000000	11.81049363	1.25858653	0.76520215	27141.92144167	7709.80522030	3586.90881895	21347.18199840	  155.32462795
9659.60000000	11.81024558	1.32079901	0.79140399	27140.70441818	7244.44954127	3283.24282746	21347.86158394	  155.32461573
9659.80000000	11.80999753	1.39023734	0.81592624	27139.63757042	6758.20932975	2988.67972804	21354.17507720	  155.32460346
9660.00000000	11.80974950	1.46706498	0.83890789	27138.70071454	6258.22001642	2704.69165528	21361.79982195	  155.32459117
9660.20000000	11.80950147	1.55115899	0.86042410	27137.79701854	5753.27057400	2433.53368632	21365.90479713	  155.32457890
9660.40000000	11.80925345	1.64183421	0.88040980	27136.87194295	5254.36513516	2178.52792734	21364.38373726	  155.32456672
9660.60000000	11.80900545	1.73827326	0.89879881	27135.91462400	4771.13800028	1942.13143128	21357.42490655	  155.32455465
9660.80000000	11.80875746	1.84035748	0.91599733	27135.01052545	4307.97222641	1723.69455853	21349.96039535	  155.32454259
9661.00000000	11.80850947	1.94773587	0.93245799	27134.23935526	3869.24928661	1522.87884232	21346.55962913	  155.32453041
9661.20000000	11.80826150	2.05909407	0.94806657	27133.62992822	3461.42323361	1341.26509637	21349.09705880	  155.32451801
9661.40000000	11.80801354	2.17161350	0.96252071	27133.17504391	3093.00667340	1181.30876212	21356.59531521	  155.32450543
9661.60000000	11.80776558	2.27988581	0.97539598	27132.81364185	2775.57524975	1046.51128642	21363.65667803	  155.32449288
9661.80000000	11.80751764	2.37848464	0.98650530	27132.39479410	2514.92695171	937.75970335	21366.14005854	  155.32448048
9662.00000000	11.80726971	2.46431928	0.99653743	27131.65658414	2308.00128236	852.01127192	21362.48846429	  155.32446825
9662.20000000	11.80702179	2.53552106	1.00595983	27130.65838433	2149.30242163	785.98584754	21354.64311975	  155.32445608
9662.40000000	11.80677388	2.59195415	1.01455882	27129.82184204	2031.30696978	736.47542998	21348.28374026	  155.32444381
9662.60000000	11.80652598	2.63449319	1.02261690	27129.10514268	1946.65780283	700.12040665	21346.91301825	  155.32443133
9662.80000000	11.80627809	2.66492729	1.03100593	27128.04396129	1888.23161455	673.43406105	21351.52333367	  155.32441861
9663.00000000	11.80603021	2.68617883	1.04017010	27126.69183654	1848.43502960	653.22688914	21359.34588618	  155.32440574
9663.20000000	11.80578235	2.70195579	1.05013849	27125.46286628	1819.41875755	636.59513579	21365.02318174	  155.32439291
9663.40000000	11.80553449	2.71567057	1.06081089	27124.23252236	1794.55476810	621.22997392	21365.59428618	  155.32438020
9663.60000000	11.80528664	2.73039638	1.07205069	27122.63114302	1768.21771006	605.27123530	21360.15455870	  155.32436763
9663.80000000	11.80503880	2.74826509	1.08381469	27121.07822139	1736.80310505	587.56490304	21352.23766673	  155.32435507
9664.00000000	11.80479098	2.77085538	1.09611800	27120.23417611	1697.95521841	567.39856294	21347.15852328	  155.32434233
9664.20000000	11.80454316	2.79892638	1.10892912	27119.75921776	1650.92577374	544.66033409	21347.53424983	  155.32432942
9664.40000000	11.80429536	2.83288212	1.12214858	27119.05855878	1595.76720953	519.54910250	21353.92032430	  155.32431639
9664.60000000	11.80404756	2.87274571	1.13545459	27118.26986743	1533.36084688	492.63209981	21361.89892067	  155.32430334
9664.80000000	11.80379978	2.91840990	1.14849094	27117.67676810	1464.88376711	464.53654797	21366.25473613	  155.32429036
9665.00000000	11.80355200	2.96967882	1.16137122	27117.21979829	1391.65003418	435.66525356	21364.86164709	  155.32427747
9665.20000000	11.80330424	3.02629952	1.17423270	27116.82335090	1315.02384707	406.41604762	21357.88728843	  155.32426466
9665.40000000	11.80305649	3.08792675	1.18680920	27116.63045538	1236.42044190	377.34750966	21350.29588153	  155.32425190
9665.60000000	11.80280874	3.15402342	1.19893919	27116.68744321	1157.34187809	348.95465345	21346.83109204	  155.32423917
9665.80000000	11.80256101	3.22366830	1.21125425	27116.69232473	1079.48189047	321.49507507	21349.30599626	  155.32422648
9666.00000000	11.80231329	3.29574724	1.22410437	27116.51897420	1004.40553869	295.31623834	21356.81015992	  155.32421384
9666.20000000	11.80206558	3.36911219	1.23660800	27116.49800499	933.35480833	271.01587930	21363.89458142	  155.32420125
9666.40000000	11.80181788	3.44268091	1.24792577	27116.71693706	867.16109884	248.96168418	21366.35717896	  155.32418872
9666.60000000	11.80157019	3.51575495	1.25799391	27116.78921469	806.05614143	229.10020529	21362.96613757	  155.32417618
9666.80000000	11.80132251	3.58734153	1.26697637	27116.64099611	750.36619278	211.36467817	21355.43824052	  155.32416361
9667.00000000	11.80107484	3.65594760	1.27522925	27116.65719069	700.61314542	195.72813355	21348.94831909	  155.32415105
9667.20000000	11.80082718	3.71976558	1.28227333	27116.98974278	657.30632386	182.34068290	21347.11486860	  155.32413855
9667.40000000	11.80057953	3.77673698	1.28649208	27117.51002597	620.91732877	171.52102799	21351.42182775	  155.32412616
9667.60000000	11.80033190	3.82489887	1.28770850	27118.12667084	591.73493582	163.26102340	21359.38757530	  155.32411383
9667.80000000	11.80008427	3.86251262	1.28734662	27118.79532817	569.90501004	157.29500909	21365.35319584	  155.32410145
9668.00000000	11.79983665	3.88765044	1.28458021	27119.50540159	555.77195943	153.81919495	21366.18617879	  155.32408892
9668.20000000	11.79958905	3.89850859	1.27705959	27120.27439228	549.78553666	153.31102104	21361.03118449	  155.32407626
9668.40000000	11.79934145	3.89451435	1.26551212	27121.17233109	552.00417789	155.71750370	21353.10940761	  155.32406356
9668.60000000	11.79909386	3.87621502	1.25230592	27122.27953223	562.22142580	160.70812771	21347.66196764	  155.32405100
9668.80000000	11.79884629	3.84523597	1.23778193	27123.52459431	579.93772290	168.19748413	21347.59638303	  155.32403860
9669.00000000	11.79859873	3.80367602	1.22159259	27124.75635168	604.57521835	178.20480978	21353.83676777	  155.32402629
9669.20000000	11.79835117	3.75320115	1.20442785	27125.76889355	635.89807418	190.68263270	21361.96344742	  155.32401400
9669.40000000	11.79810363	3.69537083	1.18706117	27126.41678574	673.77248216	205.57919122	21366.34696858	  155.32400161
9669.60000000	11.79785609	3.63189494	1.16947591	27126.93926314	717.94117703	222.94201835	21365.08233258	  155.32398910
9669.80000000	11.79760857	3.56454032	1.15178921	27127.60539842	767.98239971	242.73676962	21358.48640337	  155.32397647
9670.00000000	11.79736106	3.49538859	1.13507340	27128.36498950	822.99205299	264.50843587	21351.07715973	  155.32396386
9670.20000000	11.79711356	3.42629673	1.12002502	27129.10065256	881.88840473	287.73516873	21347.44558134	  155.32395137
9670.40000000	11.79686607	3.35889574	1.10651024	27129.71949168	943.39901423	311.99248145	21349.42127246	  155.32393904
9670.60000000	11.79661859	3.29407714	1.09444827	27130.13913735	1006.58973142	336.92997498	21356.45949979	  155.32392682
9670.80000000	11.79637112	3.23166404	1.08417994	27130.29320446	1071.42216933	362.33247647	21363.55829284	  155.32391452
9671.00000000	11.79612366	3.17172122	1.07538637	27130.32161676	1137.61135698	388.11421936	21366.42653002	  155.32390200
9671.20000000	11.79587621	3.11490185	1.06670300	27130.75085706	1204.14039588	414.39441879	21363.46681883	  155.32388929
9671.40000000	11.79562877	3.06161966	1.05814758	27131.56424661	1270.07775748	440.84168519	21355.96556614	  155.32387649
9671.60000000	11.79538134	3.01194566	1.05147067	27131.84096837	1334.77444524	466.40153768	21349.22387766	  155.32386372
9671.80000000	11.79513392	2.96551133	1.04669767	27131.44053804	1398.19469010	490.89954022	21347.09430758	  155.32385107
9672.00000000	11.79488651	2.92151495	1.04206810	27131.30187888	1461.07601510	515.35724592	21350.97609105	  155.32383854
9672.20000000	11.79463912	2.87897645	1.03720717	27131.72399423	1524.59258430	540.38147475	21358.76108363	  155.32382606
9672.40000000	11.79439173	2.83680897	1.03296678	27132.26684174	1590.28732035	566.06177112	21364.94164078	  155.32381352
9672.60000000	11.79414435	2.79449819	1.02961054	27132.64869675	1659.04073486	592.51980932	21366.16337264	  155.32380089
9672.80000000	11.79389699	2.75201735	1.02693876	27132.76350766	1731.04389857	619.88944902	21361.36742365	  155.32378816
9673.00000000	11.79364963	2.71010480	1.02477324	27132.62183176	1805.12881905	647.82072610	21353.44022088	  155.32377541
9673.20000000	11.79340229	2.66987577	1.02297872	27132.33297651	1879.20787998	675.61737874	21347.75540677	  155.32376279
9673.40000000	11.79315495	2.63215935	1.02161859	27132.21147620	1951.42970719	702.53763677	21347.24340901	  155.32375030
9673.60000000	11.79290763	2.59761512	1.02082437	27132.59500050	2020.04673960	727.81839069	21352.80592799	  155.32373788
9673.80000000	11.79266032	2.56695765	1.02054373	27133.09266345	2082.97354502	750.70143336	21360.75693912	  155.32372551
9674.00000000	11.79241301	2.54086032	1.02064805	27133.11792589	2138.05113211	770.47095242	21365.74564956	  155.32371318
9674.20000000	11.79216572	2.51975693	1.02095840	27132.97143940	2183.63893112	786.65486027	21365.28992113	  155.32370089
9674.40000000	11.79191844	2.50394549	1.02133515	27133.15370371	2218.45470460	798.89618671	21358.97833246	  155.32368867
9674.60000000	11.79167117	2.49339983	1.02186301	27133.50831886	2242.00287254	806.95013641	21351.16885861	  155.32367649
9674.80000000	11.79142391	2.48799378	1.02262078	27133.75681371	2254.17671021	810.71721886	21346.89270795	  155.32366432
9675.00000000	11.79117666	2.48743381	1.02341958	27133.91770757	2255.45271216	810.52842315	21348.20949020	  155.32365213
9675.20000000	11.79092942	2.49143492	1.02407446	27134.05123068	2246.45748529	806.76735524	21354.97027311	  155.32363993
9675.40000000	11.79068219	2.49975663	1.02460526	27134.12486132	2227.84672369	799.65912854	21362.42322435	  155.32362771
9675.60000000	11.79043497	2.51215531	1.02508382	27134.10168208	2200.39302873	789.42706847	21365.98483390	  155.32361552
9675.80000000	11.79018776	2.52829988	1.02561781	27133.97807495	2165.14399088	776.36621772	21363.70942593	  155.32360343
9676.00000000	11.78994056	2.54798908	1.02615601	27133.73208588	2122.91172819	760.81320637	21356.35444890	  155.32359144
9676.20000000	11.78969337	2.57130575	1.02629333	27133.29557978	2073.95175249	743.16478174	21349.29176642	  155.32357942
9676.40000000	11.78944619	2.59830869	1.02580299	27132.66955515	2018.65174387	723.70374708	21346.73255187	  155.32356724
9676.60000000	11.78919903	2.62891740	1.02487417	27131.97789530	1957.74956436	702.52201550	21350.00203556	  155.32355485
9676.80000000	11.78895187	2.66254500	1.02372830	27131.35373626	1892.96621337	680.05386119	21357.47736869	  155.32354231
9677.00000000	11.78870472	2.69784366	1.02256396	27130.91994532	1827.28337760	657.22188624	21363.98172934	  155.32352981
9677.20000000	11.78845759	2.73357201	1.02116030	27130.59458519	1763.12892574	635.03810605	21365.88843030	  155.32351746
9677.40000000	11.78821046	2.76872554	1.01879844	27130.08327379	1702.19339873	614.54028897	21361.75887902	  155.32350527
9677.60000000	11.78796335	2.80246439	1.01553980	27129.36148870	1645.67758404	596.07570631	21353.92678670	  155.32349313
9677.80000000	11.78771624	2.83410396	1.01224867	27128.65798424	1594.38279616	579.40012776	21347.90661629	  155.32348085
9678.00000000	11.78746915	2.86277218	1.00899275	27128.15467732	1549.29489643	564.85126695	21346.89930573	  155.32346837
9678.20000000	11.78722206	2.88744390	1.00519410	27127.96351013	1511.52814833	553.17938496	21351.90402377	  155.32345566
9678.40000000	11.78697499	2.90719526	1.00092323	27127.89210432	1481.96241906	544.68040687	21359.81951239	  155.32344286
9678.60000000	11.78672793	2.92127738	0.99666480	27127.62116464	1461.22491066	539.35044811	21365.32964889	  155.32343011
9678.80000000	11.78648087	2.92963949	0.99251734	27127.34270303	1449.04204850	537.07654252	21365.54909849	  155.32341748
9679.00000000	11.78623383	2.93266367	0.98838524	27127.44198941	1444.67179012	537.67387641	21359.58000234	  155.32340496
9679.20000000	11.78598680	2.93088056	0.98432992	27127.85976771	1447.27239483	540.83056218	21351.49972161	  155.32339244
9679.40000000	11.78573978	2.92491461	0.98045359	27128.36828316	1455.95984663	546.19008775	21346.81947224	  155.32337975
9679.60000000	11.78549277	2.91544645	0.97676012	27128.82029962	1469.83506302	553.43557600	21347.80555140	  155.32336688
9679.80000000	11.78524577	2.90323406	0.97327268	27129.16304816	1487.91411371	562.20008968	21354.53040537	  155.32335387
9680.00000000	11.78499878	2.88926520	0.97024790	27129.63275089	1508.87054663	571.84545127	21362.30360442	  155.32334085
9680.20000000	11.78475180	2.87449102	0.96782862	27130.42697701	1531.37318905	581.77949300	21366.12302949	  155.32332793
9680.40000000	11.78450483	2.85960674	0.96563960	27131.34448233	1554.38962188	591.81768418	21364.29889109	  155.32331510
9680.60000000	11.78425787	2.84515062	0.96344260	27132.17864488	1577.07175705	601.77431765	21357.37118898	  155.32330233
