Repository: San-WierPa/xafsdb_webserver

<div align="center">

<a href="https://github.com/psf/black">
</a>
<a href="https://squidfunk.github.io/mkdocs-material/">
</a>


</div>

# REFXAS - XAS REFERENCE DATABASE UNDER DAPHNE4NFDI

## THE PROJECT

REFXAS (formerly XAFSDB) is a collaborational project under [Daphne4nfdi](https://www.daphne4nfdi.de/english/index.php)

### The project and the repository are maintained by:
Author: Sebastian Paripsa<br>
Email: paripsa@uni-wuppertal.de (or: sebastian.paripsa@gmail.com)<br>
Linkedin: [https://www.linkedin.com/in/sebastian-paripsa/](https://www.linkedin.com/in/sebastian-paripsa/)<br>
Git: [https://github.com/San-WierPa](https://github.com/San-WierPa)<br>

File: quality_control/example data/SYNCHROTRON/Cu2O_Cu_K_0000_Petra_P65.xdi (part 1 of 10)
# PETRA III Extension Beamline P65
# File format xdi, for information see: https://www.ncbi.nlm.nih.gov/pmc/articles/PMC4971576/
# XAS STEP SCAN
# Scan started at 01-10-2023 21:43:48, finished at 01-10-2023 21:48:55
# Positions of the mirror and DCM motors
# M1 Theta(p64/motor/oh.01) = 2.0 mrad
# M1 Horizontal(p64/motor/oh.02) = 15.000000000000004 mm
# M1 Vertical(p64/motor/oh.03) = 1400.0000000000034 mm
# M2 Theta(p64/motor/oh.04) = 1.9999999999999982 mrad
# M2 Horizontal(p64/motor/oh.05) = 12.499999999999966 mm
# M2 Vertical(p64/motor/oh.06) = 1407.2452 mm
# DCM Tank Horizontal(p64/motor/oh.07) = -18.999999999999993 mm
# DCM Tank Vertical(p64/motor/oh.08) = 1416.8899999999987 mm
# DCM Theta(p64/motor/oh.09) = 11.430012325265377 degrees
# DCM Xtal1 Vertical(p64/motor/oh.10) = 9.84464396850424 mm
# DCM Xtal2 Longitud(p64/motor/oh.11) = 43.08086272488824 mm
# DCM Delta Theta(p64/motor/oh.12) = -0.468078125 degrees
# DCM Xtal2 rho(p64/motor/oh.13) = -0.20608695652173914 degrees
# Positions of the user motors
# Front UP/DOWN(p65/motor/a2.01) = 1421.91882142857 mm
# Rear left UP/DOWN(p65/motor/a2.02) = 1421.918821428567 mm
# Rear right UP/DOWN(p65/motor/a2.03) = 1421.9188214285757 mm
# Front LEFT/RIGHT(p65/motor/a2.04) = 0.0 mm
# Rear LEFT/RIGHT(p65/motor/a2.05) = 0.0 mm
# Top(p65/motor/a2.06) = 0.14984126984126966 mm
# Bottom(p65/motor/a2.07) = -0.15015873015873105 mm
# Left(p65/motor/a2.08) = 1.2000000000000002 mm
# Right(p65/motor/a2.09) = 2.8000000000000007 mm
# sample cross lateral(p65/motor/a2.10) = 0.499999999996362 mm
# He cryo Vert(p65/motor/a2.11) = 24.0 mm
# LN2 Vert Position(p65/motor/a2.12) = 50.150000000000006 mm
# LN2 Rotation(p65/motor/a2.13) = 45.0 deg
# SDD distance(p65/motor/a2.14) = 200.0 mm
# XZ table hor(p65/motor/a2.15) = 28.400000000000006 mm
# XZ table ver(p65/motor/a2.16) = 20.4 mm
# Janis cryo rot.(p65/motor/a2.17) = 0.0 
# Battery revolver(p65/motor/a2.18) = 2.900000000000002 
# Janis cryo vertical(p65/motor/a2.19) = 27.5 
# Janis cryo lateral(p65/motor/a2.20) = 2.2000000000000455 
# XEOL Z(p65/motor/a2.21) = 1.9000000000000004 
# XEOL X(p65/motor/a2.22) = 1.0 
# XEOL Y(p65/motor/a2.23) = 19.0 
# XEOL rotation(p65/motor/a2.24) = 92.4 
# SDD longitudinal(p65/motor/a2.25) = 29.41975 
# SDD height(p65/motor/a2.26) = 0.0 
# Reference height(p65/motor/a2.27) = -40.7 
# User_1(p65/motor/a2.28) = 18.5 
# User_2(p65/motor/a2.29) = -67.0 
# Keithley 1: gain 6
# Keithley 2: gain 6
# Keithley 3: gain 7
# Keithley 4: gain 7
# Regions
# DCM Crystal: Si111
# Energy_enc Energy_step Bragg_enc Bragg_step E_und Gap_und Perp_pos timePP I0 I1 I2 I_pips
8829.284652929851 8829.18324021815 12.942659911632916 12.942811153390377 8669.515625 12.45199966430664 9.900931077879239 0.1 7462.0 8562.0 15759.0 386.0
8829.284391208059 8829.60495882381 12.942660301946887 12.942182247140378 8669.515625 12.45199966430664 9.90090812866049 0.1 7472.0 8571.0 15789.0 391.0
8829.282820877657 8830.028028659342 12.942662643830698 12.94155138776538 8670.8115234375 12.45300006866455 9.900884691160488 0.1 7463.0 8561.0 15767.0 391.0
8829.335165533386 8830.436730057281 12.942584581036986 12.940942012765378 8670.8115234375 12.45300006866455 9.900861741941739 0.1 7469.0 8569.0 15771.0 392.0
8829.62019336208 8830.84678041703 12.94215952912523 12.940330684640378 8670.8115234375 12.45300006866455 9.90083976928549 0.1 7465.0 8564.0 15776.0 384.0
8829.962042279803 8831.24245711412 12.941649779082294 12.939740840890376 8670.8115234375 12.45300006866455 9.900817796629237 0.1 7457.0 8557.0 15767.0 389.0
8830.338997543115 8831.64079094419 12.941087726967572 12.939147090890378 8672.107421875 12.454000473022461 9.900795823972988 0.1 7455.0 8555.0 15768.0 383.0
8830.72122202363 8832.032609209888 12.94051786857348 12.938563106515378 8672.107421875 12.454000473022461 9.900773851316739 0.1 7455.0 8557.0 15768.0 385.0
8831.072060685137 8832.419220732141 12.939994847855615 12.937986934640378 8672.107421875 12.454000473022461 9.900752366941738 0.1 7446.0 8547.0 15755.0 377.0
8831.445709138945 8832.80324554845 12.939437869822484 12.937414669015379 8672.107421875 12.454999923706055 9.90073137084799 0.1 7452.0 8557.0 15776.0 380.0
8831.836935779123 8833.192548006207 12.938854740753463 12.936834590890378 8673.400390625 12.454999923706055 9.900709886472988 0.1 7444.0 8550.0 15766.0 377.0
8832.202269882568 8833.583196648471 12.938310252767327 12.936252559640378 8673.400390625 12.454999923706055 9.90068791381674 0.1 7447.0 8554.0 15782.0 376.0
8832.566849244731 8833.968636439995 12.937766935723097 12.935678340890377 8673.400390625 12.454999923706055 9.900666429441738 0.1 7448.0 8558.0 15791.0 379.0
8832.97599016943 8834.369845135481 12.937157265304212 12.935080684640377 8674.6953125 12.456000328063965 9.90064445678549 0.1 7452.0 8563.0 15810.0 382.0
8833.347184318884 8834.773713883604 12.936604190410765 12.934479122140377 8674.6953125 12.456000328063965 9.900621995847988 0.1 7440.0 8552.0 15791.0 385.0
8833.734915997022 8835.163194643415 12.936026525737304 12.933899044015376 8674.6953125 12.456000328063965 9.900600023191739 0.1 7443.0 8556.0 15805.0 380.0
8834.136307480781 8835.560580024445 12.935428564737474 12.933307247140377 8674.6953125 12.456000328063965 9.900578538816738 0.1 7446.0 8560.0 15822.0 385.0
8834.508387852726 8835.960625466654 12.934874318902125 12.932711544015378 8675.9892578125 12.456999778747559 9.900556566160489 0.1 7439.0 8556.0 15811.0 373.0
8834.91273419346 8836.351525450147 12.934272064448642 12.932129512765378 8675.9892578125 12.456999778747559 9.900535081785488 0.1 7432.0 8548.0 15803.0 381.0
8835.30375200685 8836.734589399217 12.933689716007557 12.93155920026538 8675.9892578125 12.456999778747559 9.900513597410487 0.1 7437.0 8558.0 15825.0 374.0
8835.673574326487 8837.12555967265 12.933138982997923 12.930977169015378 8675.9892578125 12.456999778747559 9.900491624754238 0.1 7426.0 8546.0 15809.0 375.0
8836.085107808674 8837.524438419961 12.93252619006729 12.930383419015378 8677.2861328125 12.458000183105469 9.90046965209799 0.1 7431.0 8552.0 15827.0 378.0
8836.484621257572 8837.920729559966 12.931931351579209 12.929793575265379 8677.2861328125 12.458000183105469 9.90044767944174 0.1 7422.0 8544.0 15811.0 372.0
8836.860837436605 8838.32099439151 12.931371251034331 12.929197872140378 8677.2861328125 12.458000183105469 9.900425706785487 0.1 7420.0 8544.0 15814.0 385.0
8837.278777440482 8838.723921490013 12.930749090568455 12.928598262765377 8678.5810546875 12.458999633789062 9.900403734129238 0.1 7416.0 8540.0 15808.0 383.0
8837.648769481122 8839.11375981246 12.930198357558819 12.928018184640377 8678.5810546875 12.458999633789062 9.900381761472989 0.1 7420.0 8545.0 15822.0 384.0
8838.039773654773 8839.516761102852 12.929616399431703 12.927418575265378 8678.5810546875 12.458999633789062 9.900359300535488 0.1 7415.0 8540.0 15822.0 388.0
8838.452057961973 8839.921113003425 12.929002825873132 12.926817012765378 8679.876953125 12.460000038146973 9.900337327879239 0.1 7409.0 8537.0 15812.0 383.0
8838.814544079774 8840.308433702168 12.928463411968586 12.926240840890378 8679.876953125 12.460000038146973 9.900315843504238 0.1 7403.0 8531.0 15807.0 379.0
8839.211162982145 8840.704981147763 12.92787325724813 12.925650997140377 8679.876953125 12.460000038146973 9.900293870847989 0.1 7394.0 8522.0 15799.0 373.0
8839.613327779003 8841.100251855456 12.927274905934334 12.925063106515378 8679.876953125 12.460000038146973 9.90027189819174 0.1 7403.0 8535.0 15826.0 372.0
8839.985094724389 8841.500812334221 12.92672183104089 12.924467403390377 8681.1708984375 12.461000442504883 9.900249925535487 0.1 7391.0 8523.0 15809.0 376.0
8840.383133442625 8841.889588616385 12.92612972475059 12.923889278390376 8681.1708984375 12.461000442504883 9.90022844116049 0.1 7396.0 8529.0 15827.0 373.0
8840.781208951717 8842.282340826156 12.92553761846029 12.923305294015378 8681.1708984375 12.461000442504883 9.900206468504237 0.1 7393.0 8526.0 15825.0 378.0
8841.159637845636 8842.683011248298 12.92497478571763 12.922709590890378 8682.466796875 12.461999893188477 9.90018400756674 0.1 7394.0 8530.0 15838.0 376.0
8841.58534448014 8843.087660511439 12.924341696460633 12.922108028390378 8682.466796875 12.461999893188477 9.900162034910487 0.1 7394.0 8528.0 15845.0 376.0
8841.971981351784 8843.491033804183 12.92376676398495 12.921508419015378 8682.466796875 12.461999893188477 9.90013957397299 0.1 7392.0 8530.0 15850.0 383.0
8842.365740920404 8843.895758970866 12.923181293032115 12.920906856515376 8682.466796875 12.461999893188477 9.900117113035488 0.1 7395.0 8535.0 15863.0 379.0
8842.769250563393 8844.293951024372 12.922581380462443 12.920315059640377 8683.765625 12.463000297546387 9.90009514037924 0.1 7393.0 8535.0 15867.0 382.0
8843.139189488029 8844.698751621872 12.922031428080748 12.919713497140378 8683.765625 12.463000297546387 9.900072679441738 0.1 7374.0 8515.0 15835.0 372.0
8843.558527020192 8845.104904724427 12.921408096672963 12.919109981515376 8683.765625 12.463000297546387 9.900050706785489 0.1 7386.0 8531.0 15870.0 376.0
8843.944815802024 8845.509781514684 12.920833944825217 12.918508419015378 8685.05859375 12.46399974822998 9.900028245847988 0.1 7377.0 8522.0 15854.0 371.0
8844.352150324117 8845.91995523201 12.920228567859986 12.917899044015378 8685.05859375 12.46399974822998 9.900005296629239 0.1 7358.0 8502.0 15823.0 374.0
8844.765039310727 8846.32490860697 12.919614994301416 12.917297481515376 8685.05859375 12.46399974822998 9.899982835691738 0.1 7358.0 8505.0 15828.0 373.0
8845.146707893324 8846.725955129998 12.919047868105103 12.916701778390378 8685.05859375 12.46399974822998 9.899960863035489 0.1 7361.0 8509.0 15842.0 377.0
8845.572545982055 8847.12703897381 12.918415169162074 12.916106075265379 8686.3564453125 12.46500015258789 9.89993889037924 0.1 7374.0 8526.0 15880.0 376.0
8845.954023356853 8847.520268875362 12.91784843327973 12.915522090890377 8686.3564453125 12.46500015258789 9.899916917722987 0.1 7361.0 8513.0 15855.0 373.0
8846.349986345716 8847.926687975285 12.917260230129116 12.914918575265379 8686.3564453125 12.46500015258789 9.899894945066738 0.1 7362.0 8514.0 15861.0 380.0
8846.774629418142 8848.333145397184 12.916629482755928 12.914315059640376 8687.6494140625 12.465999603271484 9.899871995847988 0.1 7355.0 8507.0 15855.0 380.0
8847.145175190568 8848.72648534402 12.916079140060264 12.913731075265378 8687.6494140625 12.465999603271484 9.899850511472987 0.1 7362.0 8518.0 15879.0 383.0
8847.553863674946 8849.127755379388 12.915472201839158 12.913135372140378 8687.6494140625 12.465999603271484 9.89982805053549 0.1 7358.0 8514.0 15877.0 375.0
8847.954705132619 8849.529062766465 12.91487697303711 12.912539669015377 8688.947265625 12.467000007629395 9.899806566160489 0.1 7358.0 8517.0 15886.0 377.0
8848.336130530528 8849.93435534918 12.914310627468735 12.911938106515379 8688.947265625 12.467000007629395 9.899784105222988 0.1 7354.0 8513.0 15882.0 382.0
8848.75755151665 8850.335737822701 12.913684954177139 12.911342403390378 8688.947265625 12.467000007629395 9.899761644285487 0.1 7358.0 8520.0 15897.0 380.0
8849.142466067016 8850.737157663487 12.913113534527174 12.910746700265378 8688.947265625 12.467000007629395 9.899739671629238 0.1 7353.0 8515.0 15894.0 382.0
8849.553710565255 8851.142563821812 12.912503083480352 12.910145137765378 8690.2431640625 12.468000411987305 9.899717210691737 0.1 7343.0 8507.0 15885.0 379.0
8849.964468329978 8851.542742342328 12.911893413061467 12.90955138776538 8690.2431640625 12.468000411987305 9.899695238035488 0.1 7343.0 8509.0 15882.0 379.0
8850.34501956508 8851.941641441172 12.911328628748965 12.908959590890378 8690.2431640625 12.468000411987305 9.899673265379239 0.1 7339.0 8505.0 15883.0 386.0
8850.783470953389 8852.349794218555 12.910677975363381 12.908354122140377 8691.5400390625 12.468999862670898 9.899650804441738 0.1 7341.0 8509.0 15895.0 381.0
8851.172512241421 8852.748767973573 12.910100701003888 12.907762325265377 8691.5400390625 12.468999862670898 9.899628831785488 0.1 7327.0 8495.0 15871.0 390.0
8851.56421942209 8853.1464617105 12.909519523504708 12.907172481515378 8691.5400390625 12.468999862670898 9.899606370847987 0.1 7332.0 8501.0 15891.0 386.0
8851.989902621877 8853.552094418925 12.908887995503584 12.906570919015378 8692.8349609375 12.470000267028809 9.899584398191738 0.1 7319.0 8488.0 15853.0 390.0
8852.362738801594 8853.951179405094 12.908334920610137 12.905979122140378 8692.8349609375 12.470000267028809 9.899562425535489 0.1 7340.0 8514.0 15914.0 384.0
8852.769290634602 8854.35161861123 12.907731885528719 12.905385372140378 8692.8349609375 12.470000267028809 9.89954045287924 0.1 7332.0 8506.0 15910.0 381.0
8853.172196308316 8854.75472982755 12.90713431484286 12.904787715890379 8694.1328125 12.470999717712402 9.899517991941739 0.1 7336.0 8513.0 15932.0 386.0
8853.556715525969 8855.159196255683 12.906564066134798 12.904188106515377 8694.1328125 12.470999717712402 9.899495531004238 0.1 7330.0 8508.0 15928.0 391.0
8853.987596741728 8855.568971271017 12.905925122168272 12.903580684640378 8694.1328125 12.470999717712402 9.899473070066737 0.1 7334.0 8513.0 15945.0 394.0
8854.371135652513 8855.974831833364 12.905356434716087 12.902979122140378 8695.4287109375 12.472000122070312 9.89945060912924 0.1 7337.0 8518.0 15961.0 390.0
8854.797095970935 8856.382048491068 12.90472490671496 12.902375606515378 8695.4287109375 12.472000122070312 9.899428148191738 0.1 7331.0 8513.0 15958.0 393.0
8855.207563532487 8856.787985542953 12.904116407237982 12.90177404401538 8695.4287109375 12.472000122070312 9.899405687254237 0.1 7326.0 8510.0 15947.0 389.0
8855.612276968468 8857.196597113334 12.90351649466831 12.901168575265377 8696.7265625 12.472999572753906 9.899383714597988 0.1 7325.0 8511.0 15950.0 387.0
8856.027299069348 8857.590746222106 12.902901359853866 12.900584590890379 8696.7265625 12.472999572753906 9.899361741941739 0.1 7318.0 8506.0 15951.0 392.0
8856.418393862381 8857.998115403043 12.90232174361056 12.899981075265377 8696.7265625 12.472999572753906 9.899339281004238 0.1 7324.0 8512.0 15972.0 393.0
8856.823484291808 8858.396293314252 12.90172144072692 12.899391231515377 8696.7265625 12.472999572753906 9.899317308347989 0.1 7316.0 8505.0 15956.0 386.0
8857.23230070275 8858.795826615737 12.90111567344772 12.898799434640377 8698.0224609375 12.473999977111816 9.89929533569174 0.1 7312.0 8502.0 15953.0 388.0
8857.618499199474 8859.200672006365 12.900543473169817 12.898199825265378 8698.0224609375 12.473999977111816 9.899272874754239 0.1 7318.0 8512.0 15978.0 392.0
8858.047414978017 8859.606874272135 12.899908042029008 12.897598262765378 8698.0224609375 12.473999977111816 9.899250413816738 0.1 7303.0 8496.0 15957.0 384.0
8858.43553091613 8860.015752816025 12.899333109553325 12.896992794015379 8699.3212890625 12.475000381469727 9.899228441160489 0.1 7297.0 8491.0 15953.0 390.0
8858.847662351129 8860.42335094109 12.898722658506504 12.896389278390377 8699.3212890625 12.475000381469727 9.89920549194174 0.1 7277.0 8470.0 15916.0 384.0
8859.260887337481 8860.832306828333 12.898110646203808 12.895783809640378 8699.3212890625 12.475000381469727 9.899183031004238 0.1 7291.0 8489.0 15955.0 385.0
8859.659128183903 8861.241301457907 12.897520881797318 12.895178340890379 8700.6162109375 12.47599983215332 9.899160570066737 0.1 7274.0 8470.0 15920.0 384.0
8860.094573194792 8861.65033483526 12.896876083121263 12.894572872140378 8700.6162109375 12.47599983215332 9.89913810912924 0.1 7264.0 8461.0 15905.0 387.0
8860.477600787617 8862.056767666603 12.89630895692495 12.893971309640378 8700.6162109375 12.47599983215332 9.899115648191739 0.1 7288.0 8491.0 15968.0 390.0
8860.906537126966 8862.464558531763 12.89567391609811 12.89336779401538 8701.9140625 12.47700023651123 9.89909367553549 0.1 7275.0 8475.0 15942.0 391.0
8861.307566558886 8862.867108320543 12.895080248551935 12.892772090890379 8701.9140625 12.47700023651123 9.899071214597988 0.1 7275.0 8479.0 15957.0 397.0
8861.7112702288 8863.276295743035 12.894482677866076 12.892166622140378 8701.9140625 12.47700023651123 9.899048753660487 0.1 7280.0 8485.0 15969.0 392.0
8862.133472315281 8863.682881647166 12.893857785202417 12.891565059640378 8703.2109375 12.477999687194824 9.89902629272299 0.1 7282.0 8489.0 15990.0 398.0
8862.518263326856 8864.089505832884 12.893288317122293 12.890963497140378 8703.2109375 12.477999687194824 9.899004320066737 0.1 7265.0 8471.0 15963.0 388.0
8862.923135302264 8864.481643986474 12.892689185180558 12.890383419015379 8703.2109375 12.477999687194824 9.898982347410488 0.1 7272.0 8480.0 15981.0 390.0
8863.324615876509 8864.877779278635 12.892095127320417 12.889797481515377 8704.5078125 12.479000091552734 9.898960374754239 0.1 7263.0 8472.0 15971.0 387.0
8863.71215125317 8865.287157251163 12.891521756100607 12.889192012765378 8704.5078125 12.479000091552734 9.898937913816738 0.1 7276.0 8487.0 15993.0 387.0
8864.139562108485 8865.69261174171 12.890889447471546 12.888592403390378 8704.5078125 12.479000091552734 9.898915941160489 0.1 7271.0 8483.0 15989.0 384.0
8864.525587398099 8866.094141639906 12.890318418135548 12.887998653390378 8705.8056640625 12.479999542236328 9.898893480222988 0.1 7276.0 8490.0 16007.0 388.0
8864.936981098379 8866.503634907296 12.88970991865857 12.887393184640377 8705.8056640625 12.479999542236328 9.898871019285487 0.1 7282.0 8499.0 16030.0 396.0
8865.360554357667 8866.913166992717 12.889083464739036 12.886787715890378 8705.8056640625 12.479999542236328 9.89884855834799 0.1 7279.0 8497.0 16037.0 402.0
8865.751703748425 8867.318774126146 12.888505019437634 12.886188106515377 8707.103515625 12.480999946594238 9.898826097410488 0.1 7273.0 8492.0 16033.0 402.0
8866.190139325992 8867.728383488253 12.887856707935864 12.885582637765378 8707.103515625 12.480999946594238 9.898803636472987 0.1 7270.0 8490.0 16040.0 398.0
8866.583475812291 8868.140674702438 12.887275140122714 12.884973262765378 8707.103515625 12.480999946594238 9.89878117553549 0.1 7276.0 8499.0 16053.0 391.0
8867.016451336205 8868.55168362415 12.886635025214282 12.884365840890379 8708.4033203125 12.482000350952148 9.898758714597989 0.1 7265.0 8486.0 16039.0 391.0
8867.420688993052 8868.965375164425 12.886037454528424 12.883754512765378 8708.4033203125 12.482000350952148 9.898736253660488 0.1 7262.0 8485.0 16036.0 389.0
8867.830245919093 8869.37381876235 12.885432077563191 12.883150997140378 8708.4033203125 12.482000350952148 9.898713304441738 0.1 7254.0 8477.0 16024.0 386.0
8868.255951644336 8869.788911028207 12.88480289144588 12.882537715890379 8709.7001953125 12.482999801635742 9.898690843504237 0.1 7261.0 8489.0 16053.0 388.0
8868.642609069067 8870.19478819271 12.884231471795912 12.881938106515378 8709.7001953125 12.482999801635742 9.89866838256674 0.1 7254.0 8481.0 16046.0 390.0
8869.078960773853 8870.611281582545 12.883586673119858 12.881322872140377 8709.7001953125 12.482999801635742 9.898645433347987 0.1 7256.0 8484.0 16047.0 387.0
8869.462257608246 8871.018558372689 12.883020327551481 12.880721309640379 8710.998046875 12.484000205993652 9.89862297241049 0.1 7265.0 8495.0 16075.0 389.0
8869.895785898576 8871.431163601019 12.882379822329082 12.880111934640379 8710.998046875 12.484000205993652 9.898600511472988 0.1 7258.0 8489.0 16067.0 397.0
8870.300821454359 8871.845130858808 12.881781471015286 12.879500606515379 8710.998046875 12.484000205993652 9.89857756225424 0.1 7258.0 8492.0 16070.0 399.0
8870.72254263943 8872.259137762363 12.88115852992147 12.878889278390378 8712.294921875 12.484999656677246 9.898555101316738 0.1 7253.0 8487.0 16066.0 390.0
8871.137698104778 8872.67318431733 12.880545346676866 12.878277950265378 8712.294921875 12.484999656677246 9.898532640379237 0.1 7253.0 8488.0 16073.0 386.0
8871.537035476915 8873.083301463672 12.879955582270378 12.87767248151538 8712.294921875 12.484999656677246 9.898509691160488 0.1 7243.0 8479.0 16055.0 381.0
8871.969714624855 8873.492134369408 12.879316638303852 12.877068965890377 8713.5966796875 12.486000061035156 9.898487230222987 0.1 7247.0 8487.0 16079.0 382.0
8872.347716579206 8873.89703612323 12.878758489328815 12.876471309640378 8713.5966796875 12.486000061035156 9.898465257566738 0.1 7242.0 8481.0 16076.0 389.0
8872.773074381512 8874.309916168766 12.878130474153409 12.875861934640378 8713.5966796875 12.486000061035156 9.89844279662924 0.1 7242.0 8483.0 16081.0 369.0
8873.16648168122 8874.71886507326 12.877549686968198 12.875258419015378 8714.8935546875 12.487000465393066 9.898419847410487 0.1 7246.0 8489.0 16099.0 383.0
8873.571559395778 8875.129176302084 12.876951725968368 12.874652950265379 8714.8935546875 12.487000465393066 9.898397874754238 0.1 7231.0 8474.0 16076.0 379.0
8873.985666312052 8875.538202691467 12.87634049429361 12.874049434640376 8714.8935546875 12.487000465393066 9.898374925535489 0.1 7237.0 8482.0 16095.0 382.0
8874.368605061745 8875.947267768872 12.87577531966714 12.873445919015378 8716.193359375 12.48799991607666 9.89835295287924 0.1 7217.0 8461.0 16064.0 384.0
8874.787549277022 8876.349751429605 12.875157062340946 12.872852169015378 8716.193359375 12.48799991607666 9.898330491941739 0.1 7229.0 8476.0 16096.0 382.0
8875.177172082587 8876.758893273138 12.874582129865264 12.872248653390379 8716.193359375 12.48799991607666 9.898308031004238 0.1 7222.0 8470.0 16095.0 379.0
8875.5956655455 8877.168073820929 12.873964653167008 12.871645137765377 8716.193359375 12.48799991607666 9.89828557006674 0.1 7224.0 8475.0 16105.0 383.0
8876.01076006247 8877.578617475434 12.873352250550342 12.871039669015378 8717.490234375 12.48900032043457 9.898263109129239 0.1 7215.0 8465.0 16089.0 374.0
8876.402080666112 8877.990524619216 12.872774976190847 12.870432247140378 8717.490234375 12.48900032043457 9.898240648191738 0.1 7216.0 8468.0 16101.0 377.0
8876.838157772372 8878.403795636157 12.872131738770667 12.869822872140379 8718.7880859375 12.489999771118164 9.898217698972989 0.1 7210.0 8459.0 16087.0 378.0
8877.23431689396 8878.82108046593 12.871547438759738 12.869207637765378 8718.7880859375 12.489999771118164 9.89819474975424 0.1 7200.0 8451.0 16076.0 382.0
8877.67206595843 8879.235755736117 12.870901859455746 12.868596309640377 8718.7880859375 12.489999771118164 9.898172288816738 0.1 7208.0 8462.0 16105.0 373.0
8878.062213399602 8879.650470752918 12.870326536666095 12.867984981515377 8718.7880859375 12.489999771118164 9.898149827879237 0.1 7207.0 8462.0 16116.0 376.0
8878.484162785573 8880.061250047967 12.869704376200215 12.867379512765378 8720.08984375 12.491000175476074 9.89812736694174 0.1 7200.0 8458.0 16105.0 384.0
8878.894504354648 8880.472068342426 12.869099389548953 12.86677404401538 8720.08984375 12.491000175476074 9.898104417722987 0.1 7195.0 8453.0 16096.0 375.0
8879.295352986057 8880.884251051044 12.868508454200558 12.866166622140378 8720.08984375 12.491000175476074 9.89808195678549 0.1 7209.0 8472.0 16135.0 385.0
8879.718217056507 8881.300449631122 12.867885122792774 12.86555334089038 8721.38671875 12.491999626159668 9.898059495847988 0.1 7201.0 8464.0 16122.0 377.0
8880.10431189098 8881.708734261403 12.86731604502662 12.864951778390378 8721.38671875 12.491999626159668 9.898036546629239 0.1 7205.0 8467.0 16134.0 375.0
8880.538378699744 8882.122360562738 12.866676320432155 12.864342403390378 8721.38671875 12.491999626159668 9.898014085691738 0.1 7197.0 8459.0 16124.0 383.0
8880.934876792822 8882.534700481116 12.866092020421226 12.863734981515378 8722.6904296875 12.493000030517578 9.897991136472989 0.1 7190.0 8454.0 16122.0 381.0
8881.366377919241 8882.948405725794 12.865456198966449 12.863125606515379 8722.6904296875 12.493000030517578 9.897968675535488 0.1 7195.0 8461.0 16134.0 376.0
8881.772224254471 8883.363476682587 12.864858237966619 12.862514278390378 8722.6904296875 12.493000030517578 9.897946214597987 0.1 7187.0 8454.0 16122.0 382.0
8882.181288051675 8883.774608556076 12.86425559319917 12.861908809640378 8723.986328125 12.494000434875488 9.89792375366049 0.1 7191.0 8460.0 16138.0 377.0
8882.60893882118 8884.187105899753 12.86362562645392 12.861301387765376 8723.986328125 12.494000434875488 9.897901292722988 0.1 7186.0 8456.0 16128.0 370.0
8883.007216660972 8884.6049487442 12.863038984559179 12.860686153390379 8725.283203125 12.494999885559082 9.897878343504239 0.1 7189.0 8462.0 16154.0 377.0
8883.442634830935 8885.013545188162 12.86239769870884 12.860084590890377 8725.283203125 12.494999885559082 9.897855882566738 0.1 7183.0 8456.0 16141.0 378.0
8883.834628148847 8885.424833795578 12.861820424349347 12.859479122140378 8725.283203125 12.494999885559082 9.897832933347988 0.1 7177.0 8451.0 16138.0 370.0
8884.27516604072 8885.84943075968 12.861171722533605 12.858854122140379 8725.283203125 12.494999885559082 9.897809984129239 0.1 7181.0 8456.0 16155.0 381.0
8884.67147639289 8886.26212583272 12.860588203150613 12.85824670026538 8726.5859375 12.496000289916992 9.897787523191738 0.1 7176.0 8450.0 16143.0 377.0
8885.094335800646 8886.678841793277 12.859965652370768 12.857633419015379 8726.5859375 12.496000289916992 9.897764573972989 0.1 7178.0 8455.0 16155.0 372.0
8885.505039422791 8887.091615921614 12.859361056033475 12.85702599714038 8727.884765625 12.496999740600586 9.897742113035488 0.1 7173.0 8449.0 16149.0 383.0
8885.911804323649 8887.507084272629 12.858762314405709 12.856414669015379 8727.884765625 12.496999740600586 9.897719652097987 0.1 7177.0 8458.0 16174.0 389.0
8886.342741027838 8887.92259248332 12.858128054206803 12.855803340890379 8727.884765625 12.496999740600586 9.897696702879237 0.1 7172.0 8452.0 16178.0 376.0
8886.736588382986 8888.335485173538 12.857548437963498 12.85519591901538 8727.884765625 12.496999740600586 9.89767424194174 0.1 7172.0 8455.0 16184.0 371.0
8887.185644589614 8888.760367615158 12.856887636414731 12.854570919015377 8729.1865234375 12.498000144958496 9.897650804441739 0.1 7170.0 8454.0 16191.0 380.0
8887.582486701827 8889.182635831961 12.856303726717773 12.853949825265378 8729.1865234375 12.498000144958496 9.897627366941737 0.1 7170.0 8454.0 16198.0 372.0
8888.032691863973 8889.606273297622 12.855641363913133 12.853326778390379 8729.1865234375 12.498000144958496 9.897604417722988 0.1 7175.0 8463.0 16217.0 372.0
8888.422447618215 8890.019326512944 12.855067992693323 12.85271935651538 8730.4833984375 12.49899959564209 9.897581956785487 0.1 7160.0 8446.0 16188.0 374.0
8888.862391073386 8890.437732458813 12.854420852133456 12.852104122140378 8730.4833984375 12.49899959564209 9.897559007566738 0.1 7163.0 8451.0 16207.0 380.0
8889.262306069659 8890.853521886247 12.853832648982841 12.851492794015378 8730.4833984375 12.49899959564209 9.897536546629237 0.1 7160.0 8450.0 16207.0 378.0
8889.688798905574 8891.273336996917 12.853205414435372 12.850875606515377 8731.7822265625 12.5 9.897513597410487 0.1 7153.0 8445.0 16199.0 376.0
8890.107636093533 8891.694521509697 12.852589498992991 12.850256465890379 8731.7822265625 12.5 9.89749015991049 0.1 7149.0 8440.0 16192.0 373.0
8890.522531860048 8892.106445015614 12.851979438260138 12.849650997140378 8733.0849609375 12.50100040435791 9.897467698972989 0.1 7153.0 8448.0 16214.0 381.0
8890.950210732133 8892.526381539872 12.851350642456794 12.849033809640378 8733.0849609375 12.50100040435791 9.89744474975424 0.1 7150.0 8446.0 16213.0 380.0
8891.35509772569 8892.941042339884 12.850755413654744 12.848424434640378 8733.0849609375 12.50100040435791 9.897422288816738 0.1 7146.0 8443.0 16211.0 375.0
8891.794808028859 8893.35840128362 12.850109053722814 12.847811153390378 8733.0849609375 12.50100040435791 9.897399339597989 0.1 7143.0 8441.0 16208.0 373.0
8892.202429593566 8893.782447231022 12.849509921781081 12.847188106515379 8734.3828125 12.501999855041504 9.89737639037924 0.1 7139.0 8439.0 16210.0 381.0
8892.649662444072 8894.19855772101 12.848852633058032 12.846576778390379 8734.3828125 12.501999855041504 9.897353929441739 0.1 7140.0 8442.0 16218.0 384.0
8893.059754979135 8894.628004362208 12.848249988290581 12.845945919015378 8734.3828125 12.503000259399414 9.897330003660489 0.1 7141.0 8445.0 16228.0 381.0
8893.520624180932 8895.056163800984 12.847572793555136 12.845317012765378 8735.68359375 12.503000259399414 9.897306566160488 0.1 7139.0 8444.0 16226.0 401.0
8893.915124644436 8895.47638623303 12.84699317731183 12.844699825265376 8735.68359375 12.503000259399414 9.897283616941738 0.1 7128.0 8432.0 16209.0 388.0
8894.354297697793 8895.891329362163 12.846347988321806 12.844090450265377 8735.68359375 12.503000259399414 9.897261156004237 0.1 7128.0 8434.0 16221.0 389.0
8894.738510979987 8896.290350597465 12.845783594323272 12.843504512765378 8736.9833984375 12.503999710083008 9.897239671629237 0.1 7125.0 8432.0 16221.0 388.0
8895.126744467594 8896.686748052643 12.845213345615212 12.842922481515377 8736.9833984375 12.503999710083008 9.897217698972987 0.1 7129.0 8436.0 16236.0 395.0
8895.53919759711 8897.085842503906 12.844607578336014 12.842336544015378 8736.9833984375 12.503999710083008 9.897196214597987 0.1 7123.0 8431.0 16224.0 384.0
8895.920857999607 8897.48497369311 12.844047087477167 12.84175060651538 8738.28515625 12.505000114440918 9.89717473022299 0.1 7124.0 8433.0 16234.0 385.0
8896.304944343527 8897.87349667021 12.843483083792602 12.841180294015377 8738.28515625 12.505000114440918 9.897153245847989 0.1 7122.0 8431.0 16237.0 381.0
8896.724687292875 8898.272700370368 12.842866778036253 12.840594356515378 8738.28515625 12.505000114440918 9.89713127319174 0.1 7122.0 8434.0 16245.0 384.0
8897.110174181315 8898.671940823422 12.842300822781844 12.840008419015376 8739.5859375 12.505999565124512 9.897109300535487 0.1 7120.0 8434.0 16246.0 391.0
8897.516434696352 8899.079203953583 12.841704423037893 12.839410762765379 8739.5859375 12.505999565124512 9.897087327879238 0.1 7120.0 8436.0 16257.0 400.0
8897.934965370749 8899.478518662825 12.841090068851384 12.838824825265377 8739.5859375 12.505999565124512 9.897065355222988 0.1 7114.0 8430.0 16249.0 399.0
8898.320293935843 8899.884526309645 12.840524503910945 12.838229122140378 8740.8876953125 12.506999969482422 9.89704338256674 0.1 7107.0 8422.0 16241.0 394.0
8898.73278502175 8900.279921102348 12.839919126945714 12.837649044015379 8740.8876953125 12.506999969482422 9.89702140991049 0.1 7108.0 8427.0 16244.0 398.0
8899.149039202552 8900.68866673835 12.839308285584924 12.837049434640377 8740.8876953125 12.506999969482422 9.896999437254237 0.1 7102.0 8419.0 16243.0 398.0
8899.525963236903 8901.085466445817 12.838755210691481 12.836467403390378 8742.1884765625 12.508000373840332 9.896978441160488 0.1 7109.0 8430.0 16263.0 395.0
8899.930587875486 8901.476975554568 12.838161543145306 12.835893184640378 8742.1884765625 12.508000373840332 9.896956956785488 0.1 7108.0 8431.0 16273.0 389.0
8900.341103646433 8901.8778429171 12.837559288691825 12.835305294015377 8742.1884765625 12.508000373840332 9.896934984129238 0.1 7104.0 8428.0 16271.0 383.0
8900.713607830896 8902.272087479472 12.837012849135846 12.834727169015377 8742.1884765625 12.508000373840332 9.896913499754238 0.1 7098.0 8421.0 16258.0 380.0
8901.11860938931 8902.667699959353 12.836418791275701 12.834147090890378 8743.48828125 12.508999824523926 9.896891527097988 0.1 7103.0 8429.0 16284.0 390.0
8901.528971477199 8903.07000957395 12.835816927136188 12.833557247140376 8743.48828125 12.508999824523926 9.896870042722988 0.1 7098.0 8425.0 16274.0 389.0
8901.90636854317 8903.471024158263 12.835263461928776 12.832969356515378 8743.48828125 12.508999824523926 9.896848070066739 0.1 7096.0 8423.0 16277.0 389.0
8902.333042423032 8903.87740564646 12.83463778863718 12.832373653390377 8744.791015625 12.510000228881836 9.896825609129237 0.1 7094.0 8419.0 16263.0 392.0
8902.735799310678 8904.278494857112 12.834047243602754 12.831785762765378 8744.791015625 12.510000228881836 9.896803636472988 0.1 7092.0 8419.0 16269.0 396.0
8903.12608057972 8904.686284682717 12.833475043324851 12.831188106515377 8744.791015625 12.510000228881836 9.89678166381674 0.1 7087.0 8417.0 16266.0 396.0
8903.56112849761 8905.09011432897 12.832837270300228 12.830596309640377 8746.0908203125 12.51099967956543 9.89675969116049 0.1 7096.0 8429.0 16297.0 387.0
8903.94695717763 8905.484650864517 12.832271705359792 12.830018184640377 8746.0908203125 12.51099967956543 9.89673820678549 0.1 7088.0 8420.0 16287.0 392.0
8904.32456462892 8905.872557895715 12.831718240152378 12.829449825265378 8746.0908203125 12.51099967956543 9.896717210691737 0.1 7090.0 8424.0 16297.0 386.0
8904.726707421687 8906.263165983857 12.831128866059858 12.828877559640379 8747.39453125 12.51200008392334 9.89669572631674 0.1 7087.0 8422.0 16294.0 383.0
8905.136878191995 8906.665809062908 12.83052778254828 12.828287715890378 8747.39453125 12.51200008392334 9.896674241941739 0.1 7085.0 8422.0 16291.0 387.0
8905.509527972368 8907.05648854357 12.829981733306273 12.827715450265377 8747.39453125 12.51200008392334 9.89665226928549 0.1 7079.0 8416.0 16295.0 389.0
8905.940552397615 8907.469873717408 12.829350205305147 12.827109981515378 8748.6943359375 12.512999534606934 9.896629808347988 0.1 7083.0 8421.0 16311.0 389.0
8906.340447077671 8907.884631950295 12.828764344038344 12.826502559640378 8748.6943359375 12.512999534606934 9.896607347410487 0.1 7078.0 8416.0 16309.0 392.0
8906.747572911625 8908.294094538698 12.82816794429439 12.825902950265377 8748.6943359375 12.512999534606934 9.89658488647299 0.1 7074.0 8415.0 16310.0 395.0
8907.160599521529 8908.704929690788 12.827562957643128 12.825301387765379 8749.994140625 12.513999938964844 9.896562425535489 0.1 7073.0 8415.0 16309.0 394.0
8907.54674832753 8909.114469651273 12.82699739270269 12.824701778390377 8749.994140625 12.513999938964844 9.89654045287924 0.1 7066.0 8408.0 16294.0 394.0
8907.971311811103 8909.518711465733 12.82637562255078 12.824109981515377 8749.994140625 12.513999938964844 9.896517991941739 0.1 7080.0 8428.0 16340.0 390.0
8908.365262837304 8909.934999792684 12.825798738505252 12.823500606515378 8749.994140625 12.513999938964844 9.896495531004238 0.1 7072.0 8418.0 16329.0 388.0
8908.781109195215 8910.348659132844 12.825189848714306 12.822895137765379 8751.2978515625 12.515000343322754 9.896473070066737 0.1 7070.0 8417.0 16336.0 397.0
8909.194329320962 8910.757019580298 12.824584862063043 12.822297481515378 8751.2978515625 12.515000343322754 9.896451097410488 0.1 7072.0 8422.0 16349.0 390.0
8909.581725578104 8911.166753129071 12.82401773586673 12.821697872140378 8751.2978515625 12.515000343322754 9.896429124754238 0.1 7062.0 8413.0 16330.0 395.0
8910.003554888157 8911.56985121211 12.823400259168475 12.821108028390377 8752.599609375 12.515999794006348 9.896406663816737 0.1 7067.0 8417.0 16345.0 393.0
8910.395290227207 8911.974321657672 12.822826887948665 12.820516231515377 8752.599609375 12.515999794006348 9.896384691160488 0.1 7061.0 8415.0 16337.0 399.0
8910.795595446269 8912.385505138569 12.822241026681862 12.819914669015379 8752.599609375 12.515999794006348 9.896362718504239 0.1 7064.0 8418.0 16349.0 392.0
8911.21034096888 8912.786045952427 12.821634088460758 12.819328731515377 8752.599609375 12.515999794006348 9.89634074584799 0.1 7062.0 8417.0 16348.0 388.0
8911.597116854886 8913.199976930191 12.821068133206351 12.818723262765378 8753.90234375 12.517000198364258 9.896318284910489 0.1 7059.0 8415.0 16345.0 392.0
8912.013272824504 8913.604599198497 12.820459243415403 12.818131465890378 8753.90234375 12.517000198364258 9.89629631225424 0.1 7060.0 8419.0 16346.0 392.0
8912.410792360835 8914.00124572157 12.819877675602253 12.817551387765377 8753.90234375 12.517000198364258 9.896274339597987 0.1 7055.0 8414.0 16342.0 381.0
8912.797675162294 8914.41128541221 12.819311720347848 12.81695177839038 8755.2021484375 12.517999649047852 9.896252366941738 0.1 7052.0 8411.0 16347.0 394.0
8913.215280440096 8914.812013051387 12.818700878987057 12.816365840890377 8755.2021484375 12.517999649047852 9.896230394285489 0.1 7052.0 8412.0 16355.0 389.0
8913.61157560558 8915.211441708838 12.818121262743752 12.815781856515379 8755.2021484375 12.517999649047852 9.896208909910488 0.1 7050.0 8411.0 16356.0 387.0
8913.996430155947 8915.612243153215 12.817558430001093 12.815195919015377 8756.505859375 12.519000053405762 9.896186937254239 0.1 7045.0 8408.0 16357.0 383.0
8914.424560848644 8916.014417759281 12.816932366395529 12.814608028390378 8756.505859375 12.519000053405762 9.896165452879238 0.1 7042.0 8405.0 16365.0 382.0
8914.815627305861 8916.412620649717 12.816360556431594 12.814025997140376 8756.505859375 12.519000053405762 9.896143480222989 0.1 7040.0 8403.0 16357.0 381.0
8915.212335455228 8916.821551523719 12.815780549874319 12.813428340890379 8757.80859375 12.520000457763672 9.89612150756674 0.1 7041.0 8405.0 16354.0 375.0
8915.64031897718 8917.22784775184 12.815154876582724 12.812834590890379 8757.80859375 12.520000457763672 9.896099046629239 0.1 7036.0 8402.0 16348.0 376.0
8916.032028925409 8917.640865411297 12.81458228599085 12.812231075265377 8757.80859375 12.520000457763672 9.896076585691738 0.1 7043.0 8410.0 16375.0 383.0
8916.45047930608 8918.045901425137 12.813970664002124 12.811639278390377 8759.109375 12.520999908447266 9.896054613035489 0.1 7037.0 8406.0 16379.0 375.0
8916.86736751629 8918.460333771129 12.813361383897208 12.811033809640378 8759.109375 12.520999908447266 9.896032152097987 0.1 7035.0 8406.0 16386.0 372.0
8917.260523594026 8918.87079442588 12.812786841735491 12.810434200265377 8759.109375 12.520999908447266 9.896010179441738 0.1 7035.0 8407.0 16396.0 375.0
8917.687640370403 8919.275945065268 12.81216272969977 12.809842403390377 8759.109375 12.520999908447266 9.895987718504237 0.1 7031.0 8405.0 16393.0 384.0
8918.082473571456 8919.693169343485 12.811585845654243 12.809233028390377 8760.4130859375 12.522000312805176 9.89596525756674 0.1 7031.0 8406.0 16402.0 378.0
8918.502724491405 8920.101071527537 12.810971881781706 12.808637325265376 8760.4130859375 12.522000312805176 9.895943284910487 0.1 7027.0 8402.0 16394.0 383.0
8918.910991881958 8920.502324127694 12.81037548203775 12.808051387765378 8760.4130859375 12.522000312805176 9.895921312254238 0.1 7023.0 8398.0 16401.0 382.0
8919.304600085456 8920.914315325452 12.809800549562068 12.807449825265378 8761.7138671875 12.52299976348877 9.895899339597989 0.1 7020.0 8397.0 16397.0 372.0
8919.718555102118 8921.311629525893 12.809195953224775 12.806869747140379 8761.7138671875 12.52299976348877 9.89587736694174 0.1 7018.0 8397.0 16402.0 377.0
8920.128540364858 8921.71566974637 12.808597211597009 12.80627990339038 8761.7138671875 12.52299976348877 9.895855394285487 0.1 6995.0 8371.0 16351.0 372.0
8920.524129938352 8922.127775927023 12.808019546923544 12.805678340890378 8763.017578125 12.52400016784668 9.89583293334799 0.1 6984.0 8358.0 16330.0 369.0
8920.959854702662 8922.537244770767 12.807383335154798 12.805080684640377 8763.017578125 12.52400016784668 9.895810960691737 0.1 7025.0 8409.0 16433.0 377.0
8921.346964616714 8922.946752171181 12.806818160528328 12.80448302839038 8763.017578125 12.52400016784668 9.89578849975424 0.1 7010.0 8394.0 16409.0 370.0
8921.760579380598 8923.353621237467 12.806214344818972 12.803889278390379 8764.3203125 12.524999618530273 9.895766527097987 0.1 6970.0 8345.0 16315.0 379.0
8922.17557050908 8923.763205515339 12.805608577539772 12.803291622140378 8764.3203125 12.524999618530273 9.89574406616049 0.1 7001.0 8385.0 16393.0 387.0
8922.570544078926 8924.180860572262 12.805032083808214 12.802682247140378 8764.3203125 12.524999618530273 9.895721605222988 0.1 7006.0 8391.0 16413.0 381.0
8923.002729583952 8924.590522757699 12.804401336435028 12.802084590890377 8764.3203125 12.524999618530273 9.895699632566739 0.1 7006.0 8391.0 16420.0 379.0
8923.390556355404 8925.000223526878 12.803835381180622 12.801486934640378 8765.625 12.526000022888184 9.895677171629238 0.1 7007.0 8396.0 16427.0 379.0
8923.804365533435 8925.403267487505 12.803231565471265 12.800899044015377 8765.625 12.526000022888184 9.895655198972989 0.1 7004.0 8393.0 16428.0 374.0
